Repository: HangSun1/alloy-properties-prediction-framework

File: CCT/CCT_exp.csv (part 1 of 2)
C,Si,Mn,Ni,Cr,Mo,V,Cu,W,Al,Ti,Nb,N,Co,P,S,AT ,t,T
0.28,0.16,0.39,0.06,2.35,0.06,0.53,0,4.1,0,0,0,0,0,0.02,0.006,1090,37.07746213,391.41
0.28,0.16,0.39,0.06,2.35,0.06,0.53,0,4.1,0,0,0,0,0,0.02,0.006,1090,40.78495618,412.88
0.28,0.16,0.39,0.06,2.35,0.06,0.53,0,4.1,0,0,0,0,0,0.02,0.006,1090,45.92085864,428.22
0.28,0.16,0.39,0.06,2.35,0.06,0.53,0,4.1,0,0,0,0,0,0.02,0.006,1090,54.20008904,443.56
0.28,0.16,0.39,0.06,2.35,0.06,0.53,0,4.1,0,0,0,0,0,0.02,0.006,1090,60.99019192,446.63
0.28,0.16,0.39,0.06,2.35,0.06,0.53,0,4.1,0,0,0,0,0,0.02,0.006,1090,71.96477966,455.83
0.28,0.16,0.39,0.06,2.35,0.06,0.53,0,4.1,0,0,0,0,0,0.02,0.006,1090,91.11082937,458.9
0.28,0.16,0.39,0.06,2.35,0.06,0.53,0,4.1,0,0,0,0,0,0.02,0.006,1090,108.6300551,464.12
0.28,0.16,0.39,0.06,2.35,0.06,0.53,0,4.1,0,0,0,0,0,0.02,0.006,1090,120.0991683,467.02
0.28,0.16,0.39,0.06,2.35,0.06,0.53,0,4.1,0,0,0,0,0,0.02,0.006,1090,131.8074627,470.88
0.28,0.16,0.39,0.06,2.35,0.06,0.53,0,4.1,0,0,0,0,0,0.02,0.006,1090,147.3567383,473.78
0.28,0.16,0.39,0.06,2.35,0.06,0.53,0,4.1,0,0,0,0,0,0.02,0.006,1090,165.356016,476.68
0.28,0.16,0.39,0.06,2.35,0.06,0.53,0,4.1,0,0,0,0,0,0.02,0.006,1090,180.7881664,479.09
0.28,0.16,0.39,0.06,2.35,0.06,0.53,0,4.1,0,0,0,0,0,0.02,0.006,1090,212.8825188,480.06
0.28,0.16,0.39,0.06,2.35,0.06,0.53,0,4.1,0,0,0,0,0,0.02,0.006,1090,229.2978592,480.54
0.28,0.16,0.39,0.06,2.35,0.06,0.53,0,4.1,0,0,0,0,0,0.02,0.006,1090,250.6744092,481.02
0.28,0.16,0.39,0.06,2.35,0.06,0.53,0,4.1,0,0,0,0,0,0.02,0.006,1090,279.1965195,482.96
0.28,0.16,0.39,0.06,2.35,0.06,0.53,0,4.1,0,0,0,0,0,0.02,0.006,1090,322.71563,483.92
0.28,0.16,0.39,0.06,2.35,0.06,0.53,0,4.1,0,0,0,0,0,0.02,0.006,1090,350.211175,485.37
0.28,0.16,0.39,0.06,2.35,0.06,0.53,0,4.1,0,0,0,0,0,0.02,0.006,1090,394.3755661,484.41
0.28,0.16,0.39,0.06,2.35,0.06,0.53,0,4.1,0,0,0,0,0,0.02,0.006,1090,429.5759904,486.34
0.28,0.16,0.39,0.06,2.35,0.06,0.53,0,4.1,0,0,0,0,0,0.02,0.006,1090,474.9304335,489.24
0.28,0.16,0.39,0.06,2.35,0.06,0.53,0,4.1,0,0,0,0,0,0.02,0.006,1090,534.8475368,489.24
0.28,0.16,0.39,0.06,2.35,0.06,0.53,0,4.1,0,0,0,0,0,0.02,0.006,1090,636.7808583,487.79
0.28,0.16,0.39,0.06,2.35,0.06,0.53,0,4.1,0,0,0,0,0,0.02,0.006,1090,733.3984707,491.17
0.28,0.16,0.39,0.06,2.35,0.06,0.53,0,4.1,0,0,0,0,0,0.02,0.006,1090,863.5549939,491.17
0.28,0.16,0.39,0.06,2.35,0.06,0.53,0,4.1,0,0,0,0,0,0.02,0.006,1090,1001.843766,491.65
0.28,0.16,0.39,0.06,2.35,0.06,0.53,0,4.1,0,0,0,0,0,0.02,0.006,1090,1210.681762,491.17
0.28,0.16,0.39,0.06,2.35,0.06,0.53,0,4.1,0,0,0,0,0,0.02,0.006,1090,1401.941849,491.41
0.28,0.16,0.39,0.06,2.35,0.06,0.53,0,4.1,0,0,0,0,0,0.02,0.006,1090,1700.591484,492.38
0.28,0.16,0.39,0.06,2.35,0.06,0.53,0,4.1,0,0,0,0,0,0.02,0.006,1090,2172.951335,493.34
0.28,0.16,0.39,0.06,2.35,0.06,0.53,0,4.1,0,0,0,0,0,0.02,0.006,1090,2675.284664,494.31
0.28,0.16,0.39,0.06,2.35,0.06,0.53,0,4.1,0,0,0,0,0,0.02,0.006,1090,3244.740727,492.38
0.28,0.16,0.39,0.06,2.35,0.06,0.53,0,4.1,0,0,0,0,0,0.02,0.006,1090,4023.555535,487.55
0.28,0.16,0.39,0.06,2.35,0.06,0.53,0,4.1,0,0,0,0,0,0.02,0.006,1090,4916.771211,487.55
0.28,0.16,0.39,0.06,2.35,0.06,0.53,0,4.1,0,0,0,0,0,0.02,0.006,1090,5759.701813,487.41
0.28,0.16,0.39,0.06,2.35,0.06,0.53,0,4.1,0,0,0,0,0,0.02,0.006,1090,6627.198822,486.19
0.28,0.16,0.39,0.06,2.35,0.06,0.53,0,4.1,0,0,0,0,0,0.02,0.006,1090,7768.014007,481.93
0.28,0.16,0.39,0.06,2.35,0.06,0.53,0,4.1,0,0,0,0,0,0.02,0.006,1090,9022.564596,481.93
0.28,0.16,0.39,0.06,2.35,0.06,0.53,0,4.1,0,0,0,0,0,0.02,0.006,1090,11450.90997,477.06
0.28,0.16,0.39,0.06,2.35,0.06,0.53,0,4.1,0,0,0,0,0,0.02,0.006,1090,13174.98107,475.24
0.28,0.16,0.39,0.06,2.35,0.06,0.53,0,4.1,0,0,0,0,0,0.02,0.006,1090,16565.70793,470.37
0.28,0.16,0.39,0.06,2.35,0.06,0.53,0,4.1,0,0,0,0,0,0.02,0.006,1090,20630.98674,461.85
0.37,1,0.51,0,5.1,1.26,0.97,0,0,0,0,0,0,0,0,0,1080,553.3501092,306.42
0.37,1,0.51,0,5.1,1.26,0.97,0,0,0,0,0,0,0,0,0,1080,615.6019686,323.41
0.37,1,0.51,0,5.1,1.26,0.97,0,0,0,0,0,0,0,0,0,1080,705.1800219,332.68
0.37,1,0.51,0,5.1,1.26,0.97,0,0,0,0,0,0,0,0,0,1080,752.4887302,341.17
0.37,1,0.51,0,5.1,1.26,0.97,0,0,0,0,0,0,0,0,0,1080,831.9553138,344.26
0.37,1,0.51,0,5.1,1.26,0.97,0,0,0,0,0,0,0,0,0,1080,941.4559402,346.59
0.37,1,0.51,0,5.1,1.26,0.97,0,0,0,0,0,0,0,0,0,1080,1052.931213,345.05
0.37,1,0.51,0,5.1,1.26,0.97,0,0,0,0,0,0,0,0,0,1080,1234.525315,345.06
0.37,1,0.51,0,5.1,1.26,0.97,0,0,0,0,0,0,0,0,0,1080,1517.050367,340.44
0.37,1,0.51,0,5.1,1.26,0.97,0,0,0,0,0,0,0,0,0,1080,1898.016572,338.91
0.37,1,0.51,0,5.1,1.26,0.97,0,0,0,0,0,0,0,0,0,1080,2224.846229,338.15
0.37,1,0.51,0,5.1,1.26,0.97,0,0,0,0,0,0,0,0,0,1080,2767.578831,339.7
0.37,1,0.51,0,5.1,1.26,0.97,0,0,0,0,0,0,0,0,0,1080,3283.220116,338.94
0.37,1,0.51,0,5.1,1.26,0.97,0,0,0,0,0,0,0,0,0,1080,3940.941607,342.81
0.37,1,0.51,0,5.1,1.26,0.97,0,0,0,0,0,0,0,0,0,1080,5079.254804,349.77
0.37,1,0.51,0,5.1,1.26,0.97,0,0,0,0,0,0,0,0,0,1080,6170.210777,354.42
0.37,1,0.51,0,5.1,1.26,0.97,0,0,0,0,0,0,0,0,0,1080,7812.679346,364.46
0.37,1,0.51,0,5.1,1.26,0.97,0,0,0,0,0,0,0,0,0,1080,9431.917644,371.3
0.37,1,0.51,0,5.1,1.26,0.97,0,0,0,0,0,0,0,0,0,1080,11274.57033,380.86
0.37,1,0.51,0,5.1,1.26,0.97,0,0,0,0,0,0,0,0,0,1080,13756.2481,395.18
0.37,1,0.51,0,5.1,1.26,0.97,0,0,0,0,0,0,0,0,0,1080,17183.03996,412.98
0.37,1,0.51,0,5.1,1.26,0.97,0,0,0,0,0,0,0,0,0,1080,21537.73356,430.7
0.37,1,0.51,0,5.1,1.26,0.97,0,0,0,0,0,0,0,0,0,1080,27208.21182,460.04
0.37,1,0.51,0,5.1,1.26,0.97,0,0,0,0,0,0,0,0,0,1080,33174.16497,492.08
0.37,1,0.51,0,5.1,1.26,0.97,0,0,0,0,0,0,0,0,0,1030,651.6283941,308.36
0.37,1,0.51,0,5.1,1.26,0.97,0,0,0,0,0,0,0,0,0,1030,842.1704522,314.17
0.37,1,0.51,0,5.1,1.26,0.97,0,0,0,0,0,0,0,0,0,1030,1127.716669,318.81
0.37,1,0.51,0,5.1,1.26,0.97,0,0,0,0,0,0,0,0,0,1030,1465.885335,321.53
0.37,1,0.51,0,5.1,1.26,0.97,0,0,0,0,0,0,0,0,0,1030,1956.590768,324.64
0.37,1,0.51,0,5.1,1.26,0.97,0,0,0,0,0,0,0,0,0,1030,2578.69513,328.95
0.37,1,0.51,0,5.1,1.26,0.97,0,0,0,0,0,0,0,0,0,1030,3463.378846,336.32
0.37,1,0.51,0,5.1,1.26,0.97,0,0,0,0,0,0,0,0,0,1030,4629.136638,343.08
0.37,1,0.51,0,5.1,1.26,0.97,0,0,0,0,0,0,0,0,0,1030,6017.27694,352.28
0.37,1,0.51,0,5.1,1.26,0.97,0,0,0,0,0,0,0,0,0,1030,7533.555637,361.48
0.37,1,0.51,0,5.1,1.26,0.97,0,0,0,0,0,0,0,0,0,1030,9931.160484,374.36
0.37,1,0.51,0,5.1,1.26,0.97,0,0,0,0,0,0,0,0,0,1030,14645.35826,387.25
0.37,1,0.51,0,5.1,1.26,0.97,0,0,0,0,0,0,0,0,0,1030,19674.33219,399.52
0.37,1,0.51,0,5.1,1.26,0.97,0,0,0,0,0,0,0,0,0,1030,25217.38216,413.62
0.39,0.58,0.45,0.13,1.45,0.47,0.7,0,0.55,0,0,0,0,0,0.018,0.003,1050,20.07659231,359.25
0.39,0.58,0.45,0.13,1.45,0.47,0.7,0,0.55,0,0,0,0,0,0.018,0.003,1050,28.91012703,392.06
0.39,0.58,0.45,0.13,1.45,0.47,0.7,0,0.55,0,0,0,0,0,0.018,0.003,1050,40.97792847,414.65
0.39,0.58,0.45,0.13,1.45,0.47,0.7,0,0.55,0,0,0,0,0,0.018,0.003,1050,54.91613956,434.85
0.39,0.58,0.45,0.13,1.45,0.47,0.7,0,0.55,0,0,0,0,0,0.018,0.003,1050,69.87792495,447.19
0.39,0.58,0.45,0.13,1.45,0.47,0.7,0,0.55,0,0,0,0,0,0.018,0.003,1050,91.59462733,461.51
0.39,0.58,0.45,0.13,1.45,0.47,0.7,0,0.55,0,0,0,0,0,0.018,0.003,1050,116.5547561,471.89
0.39,0.58,0.45,0.13,1.45,0.47,0.7,0,0.55,0,0,0,0,0,0.018,0.003,1050,159.7386464,481.32
0.39,0.58,0.45,0.13,1.45,0.47,0.7,0,0.55,0,0,0,0,0,0.018,0.003,1050,203.6573085,487.79
0.39,0.58,0.45,0.13,1.45,0.47,0.7,0,0.55,0,0,0,0,0,0.018,0.003,1050,273.9996449,494.76
0.39,0.58,0.45,0.13,1.45,0.47,0.7,0,0.55,0,0,0,0,0,0.018,0.003,1050,353.9158396,497.31
0.39,0.58,0.45,0.13,1.45,0.47,0.7,0,0.55,0,0,0,0,0,0.018,0.003,1050,503.4426445,499.41
0.39,0.58,0.45,0.13,1.45,0.47,0.7,0,0.55,0,0,0,0,0,0.018,0.003,1050,682.4329692,500.02
0.39,0.58,0.45,0.13,1.45,0.47,0.7,0,0.55,0,0,0,0,0,0.018,0.003,1050,963.6293075,498.69
0.39,0.58,0.45,0.13,1.45,0.47,0.7,0,0.55,0,0,0,0,0,0.018,0.003,1050,1355.657559,496.37
0.39,0.58,0.45,0.13,1.45,0.47,0.7,0,0.55,0,0,0,0,0,0.018,0.003,1050,1662.531949,494
0.39,0.58,0.45,0.13,1.45,0.47,0.7,0,0.55,0,0,0,0,0,0.018,0.003,1050,2077.112408,492.13
0.39,0.58,0.45,0.13,1.45,0.47,0.7,0,0.55,0,0,0,0,0,0.018,0.003,1050,2491.322785,488.28
0.39,0.58,0.45,0.13,1.45,0.47,0.7,0,0.55,0,0,0,0,0,0.018,0.003,1050,3254.243155,484.96
0.39,0.58,0.45,0.13,1.45,0.47,0.7,0,0.55,0,0,0,0,0,0.018,0.003,1050,4141.999098,479.67
0.39,0.58,0.45,0.13,1.45,0.47,0.7,0,0.55,0,0,0,0,0,0.018,0.003,1050,5471.293342,472.92
0.39,0.58,0.45,0.13,1.45,0.47,0.7,0,0.55,0,0,0,0,0,0.018,0.003,1050,6861.198753,468.11
0.39,0.58,0.45,0.13,1.45,0.47,0.7,0,0.55,0,0,0,0,0,0.018,0.003,1050,8798.324994,459.88
0.39,0.58,0.45,0.13,1.45,0.47,0.7,0,0.55,0,0,0,0,0,0.018,0.003,1050,11074.64975,454.09
0.39,0.58,0.45,0.13,1.45,0.47,0.7,0,0.55,0,0,0,0,0,0.018,0.003,1100,30.99773777,348.15
0.39,0.58,0.45,0.13,1.45,0.47,0.7,0,0.55,0,0,0,0,0,0.018,0.003,1100,38.71150002,372.74
0.39,0.58,0.45,0.13,1.45,0.47,0.7,0,0.55,0,0,0,0,0,0.018,0.003,1100,51.68327194,397.35
0.39,0.58,0.45,0.13,1.45,0.47,0.7,0,0.55,0,0,0,0,0,0.018,0.003,1100,71.08369586,419.52
0.39,0.58,0.45,0.13,1.45,0.47,0.7,0,0.55,0,0,0,0,0,0.018,0.003,1100,96.68520001,440.22
0.39,0.58,0.45,0.13,1.45,0.47,0.7,0,0.55,0,0,0,0,0,0.018,0.003,1100,132.9903105,457
0.39,0.58,0.45,0.13,1.45,0.47,0.7,0,0.55,0,0,0,0,0,0.018,0.003,1100,171.7552417,468.86
0.39,0.58,0.45,0.13,1.45,0.47,0.7,0,0.55,0,0,0,0,0,0.018,0.003,1100,233.2222603,478.29
0.39,0.58,0.45,0.13,1.45,0.47,0.7,0,0.55,0,0,0,0,0,0.018,0.003,1100,325.6116987,489.2
0.39,0.58,0.45,0.13,1.45,0.47,0.7,0,0.55,0,0,0,0,0,0.018,0.003,1100,442.9757988,496.67
0.39,0.58,0.45,0.13,1.45,0.47,0.7,0,0.55,0,0,0,0,0,0.018,0.003,1100,593.7860632,501.19
0.39,0.58,0.45,0.13,1.45,0.47,0.7,0,0.55,0,0,0,0,0,0.018,0.003,1100,781.3578865,503.26
0.39,0.58,0.45,0.13,1.45,0.47,0.7,0,0.55,0,0,0,0,0,0.018,0.003,1100,1059.083007,507.79
0.39,0.58,0.45,0.13,1.45,0.47,0.7,0,0.55,0,0,0,0,0,0.018,0.003,1100,1500.928486,510.87
0.39,0.58,0.45,0.13,1.45,0.47,0.7,0,0.55,0,0,0,0,0,0.018,0.003,1100,2095.800791,512.47
0.39,0.58,0.45,0.13,1.45,0.47,0.7,0,0.55,0,0,0,0,0,0.018,0.003,1100,2894.076455,514.06
0.39,0.58,0.45,0.13,1.45,0.47,0.7,0,0.55,0,0,0,0,0,0.018,0.003,1100,4147.534431,514.21
0.39,0.58,0.45,0.13,1.45,0.47,0.7,0,0.55,0,0,0,0,0,0.018,0.003,1100,5643.129283,513.84
0.39,0.58,0.45,0.13,1.45,0.47,0.7,0,0.55,0,0,0,0,0,0.018,0.003,1100,7537.025767,512.97
0.39,0.58,0.45,0.13,1.45,0.47,0.7,0,0.55,0,0,0,0,0,0.018,0.003,1100,10486.00354,510.65
0.39,0.58,0.45,0.13,1.45,0.47,0.7,0,0.55,0,0,0,0,0,0.018,0.003,1100,14426.79963,509.8
0.39,0.58,0.45,0.13,1.45,0.47,0.7,0,0.55,0,0,0,0,0,0.018,0.003,1100,20221.80881,504.54
0.39,0.58,0.45,0.13,1.45,0.47,0.7,0,0.55,0,0,0,0,0,0.018,0.003,1100,27926.72446,500.26
0.39,0.58,0.45,0.13,1.45,0.47,0.7,0,0.55,0,0,0,0,0,0.018,0.003,1100,39143.53107,495
0.39,0.58,0.45,0.13,1.45,0.47,0.7,0,0.55,0,0,0,0,0,0.018,0.003,1100,51135.20484,487.27
0.39,0.58,0.45,0.13,1.45,0.47,0.7,0,0.55,0,0,0,0,0,0.018,0.003,1100,63889.57512,480.99
0.55,0.94,0.34,0.12,1.27,0.05,0.18,0,2.1,0,0,0,0,0,0.015,0.012,880,82.16181036,418.53
0.55,0.94,0.34,0.12,1.27,0.05,0.18,0,2.1,0,0,0,0,0,0.015,0.012,880,87.83143938,473.56
0.55,0.94,0.34,0.12,1.27,0.05,0.18,0,2.1,0,0,0,0,0,0.015,0.012,880,103.1335578,517.47
0.55,0.94,0.34,0.12,1.27,0.05,0.18,0,2.1,0,0,0,0,0,0.015,0.012,880,136.7980794,537.89
0.55,0.94,0.34,0.12,1.27,0.05,0.18,0,2.1,0,0,0,0,0,0.015,0.012,880,171.4667831,547.18
0.55,0.94,0.34,0.12,1.27,0.05,0.18,0,2.1,0,0,0,0,0,0.015,0.012,880,233.8998805,555.24
0.55,0.94,0.34,0.12,1.27,0.05,0.18,0,2.1,0,0,0,0,0,0.015,0.012,880,295.8966171,555.26
0.55,0.94,0.34,0.12,1.27,0.05,0.18,0,2.1,0,0,0,0,0,0.015,0.012,880,374.3260056,553.42
0.55,0.94,0.34,0.12,1.27,0.05,0.18,0,2.1,0,0,0,0,0,0.015,0.012,880,466.906586,552.82
0.55,0.94,0.34,0.12,1.27,0.05,0.18,0,2.1,0,0,0,0,0,0.015,0.012,880,579.6155123,546.66
0.55,0.94,0.34,0.12,1.27,0.05,0.18,0,2.1,0,0,0,0,0,0.015,0.012,880,696.2737143,544.82
0.55,0.94,0.34,0.12,1.27,0.05,0.18,0,2.1,0,0,0,0,0,0.015,0.012,880,848.2815085,542.36
0.55,0.94,0.34,0.12,1.27,0.05,0.18,0,2.1,0,0,0,0,0,0.015,0.012,880,1063.016486,538.05
0.55,0.94,0.34,0.12,1.27,0.05,0.18,0,2.1,0,0,0,0,0,0.015,0.012,880,1301.157891,534.36
0.55,0.94,0.34,0.12,1.27,0.05,0.18,0,2.1,0,0,0,0,0,0.015,0.012,880,1555.643218,529.43
0.55,0.94,0.34,0.12,1.27,0.05,0.18,0,2.1,0,0,0,0,0,0.015,0.012,880,1859.858912,524.49
0.55,0.94,0.34,0.12,1.27,0.05,0.18,0,2.1,0,0,0,0,0,0.015,0.012,880,2276.459876,518.33
0.55,0.94,0.34,0.12,1.27,0.05,0.18,0,2.1,0,0,0,0,0,0.015,0.012,880,2633.540491,513.39
0.55,0.94,0.34,0.12,1.27,0.05,0.18,0,2.1,0,0,0,0,0,0.015,0.012,880,2937.987881,507.79
0.55,0.94,0.34,0.12,1.27,0.05,0.18,0,2.1,0,0,0,0,0,0.015,0.012,950,209.8649924,358.04
0.55,0.94,0.34,0.12,1.27,0.05,0.18,0,2.1,0,0,0,0,0,0.015,0.012,950,225.1230687,384
0.55,0.94,0.34,0.12,1.27,0.05,0.18,0,2.1,0,0,0,0,0,0.015,0.012,950,271.4188462,408.55
0.55,0.94,0.34,0.12,1.27,0.05,0.18,0,2.1,0,0,0,0,0,0.015,0.012,950,349.961283,430.65
0.55,0.94,0.34,0.12,1.27,0.05,0.18,0,2.1,0,0,0,0,0,0.015,0.012,950,452.9080084,450.29
0.55,0.94,0.34,0.12,1.27,0.05,0.18,0,2.1,0,0,0,0,0,0.015,0.012,950,570.926235,460.13
0.55,0.94,0.34,0.12,1.27,0.05,0.18,0,2.1,0,0,0,0,0,0.015,0.012,950,766.8315979,468.98
0.55,0.94,0.34,0.12,1.27,0.05,0.18,0,2.1,0,0,0,0,0,0.015,0.012,950,1018.474125,476.85
0.55,0.94,0.34,0.12,1.27,0.05,0.18,0,2.1,0,0,0,0,0,0.015,0.012,950,1362.793332,483.26
0.55,0.94,0.34,0.12,1.27,0.05,0.18,0,2.1,0,0,0,0,0,0.015,0.012,950,1840.602468,488.68
0.55,0.94,0.34,0.12,1.27,0.05,0.18,0,2.1,0,0,0,0,0,0.015,0.012,950,2417.296927,493.11
0.55,0.94,0.34,0.12,1.27,0.05,0.18,0,2.1,0,0,0,0,0,0.015,0.012,950,3320.091096,498.05
0.55,0.94,0.34,0.12,1.27,0.05,0.18,0,2.1,0,0,0,0,0,0.015,0.012,950,4442.11707,498.56
0.55,0.94,0.34,0.12,1.27,0.05,0.18,0,2.1,0,0,0,0,0,0.015,0.012,950,5921.476363,501.53
0.75,0.22,0.31,0.2,4.25,0,1.45,0,17.65,0,0,0,0,0,0.025,0.019,1270,130.2386842,160.72
0.75,0.22,0.31,0.2,4.25,0,1.45,0,17.65,0,0,0,0,0,0.025,0.019,1270,199.8849059,202.19
0.75,0.22,0.31,0.2,4.25,0,1.45,0,17.65,0,0,0,0,0,0.025,0.019,1270,299.640146,225.17
0.75,0.22,0.31,0.2,4.25,0,1.45,0,17.65,0,0,0,0,0,0.025,0.019,1270,519.7565847,246.98
0.75,0.22,0.31,0.2,4.25,0,1.45,0,17.65,0,0,0,0,0,0.025,0.019,1270,782.8165522,265.03
0.75,0.22,0.31,0.2,4.25,0,1.45,0,17.65,0,0,0,0,0,0.025,0.019,1270,1088.353555,279.96
0.75,0.22,0.31,0.2,4.25,0,1.45,0,17.65,0,0,0,0,0,0.025,0.019,1270,1460.662905,293.64
0.75,0.22,0.31,0.2,4.25,0,1.45,0,17.65,0,0,0,0,0,0.025,0.019,1270,2030.766544,317.2
0.75,0.22,0.31,0.2,4.25,0,1.45,0,17.65,0,0,0,0,0,0.025,0.019,1270,2655.767183,337.04
0.75,0.22,0.31,0.2,4.25,0,1.45,0,17.65,0,0,0,0,0,0.025,0.019,1270,3572.646117,354.42
0.75,0.22,0.31,0.2,4.25,0,1.45,0,17.65,0,0,0,0,0,0.025,0.019,1270,4738.599453,368.1
0.75,0.22,0.31,0.2,4.25,0,1.45,0,17.65,0,0,0,0,0,0.025,0.019,1270,6081.490043,378.07
0.75,0.22,0.31,0.2,4.25,0,1.45,0,17.65,0,0,0,0,0,0.025,0.019,1270,7915.894546,386.2
0.75,0.22,0.31,0.2,4.25,0,1.45,0,17.65,0,0,0,0,0,0.025,0.019,1270,10548.96861,393.72
0.75,0.22,0.31,0.2,4.25,0,1.45,0,17.65,0,0,0,0,0,0.025,0.019,1270,13802.57132,400.35
0.75,0.22,0.31,0.2,4.25,0,1.45,0,17.65,0,0,0,0,0,0.025,0.019,1270,18900.79188,407.09
0.75,0.22,0.31,0.2,4.25,0,1.45,0,17.65,0,0,0,0,0,0.025,0.019,1270,24609.90856,415.75
0.75,0.22,0.31,0.2,4.25,0,1.45,0,17.65,0,0,0,0,0,0.025,0.019,1270,31106.41774,426.72
0.75,0.22,0.31,0.2,4.25,0,1.45,0,17.65,0,0,0,0,0,0.025,0.019,1270,38625.13408,441.18
0.75,0.22,0.31,0.2,4.25,0,1.45,0,17.65,0,0,0,0,0,0.025,0.019,1270,46559.68142,454.46
0.75,0.22,0.31,0.2,4.25,0,1.45,0,17.65,0,0,0,0,0,0.025,0.019,1270,56457.28639,474.72
0.75,0.22,0.31,0.2,4.25,0,1.45,0,17.65,0,0,0,0,0,0.025,0.019,1270,66261.3073,491.87
0.75,0.22,0.31,0.2,4.25,0,1.45,0,17.65,0,0,0,0,0,0.025,0.019,1270,76397.65003,510.95
0.85,0.3,0.65,0.05,0.12,0.5,0.03,0.08,0,0.051,0,0,0,0,0.013,0.03,930,84.17633251,390.06
0.85,0.3,0.65,0.05,0.12,0.5,0.03,0.08,0,0.051,0,0,0,0,0.013,0.03,930,85.32769225,411.57
0.85,0.3,0.65,0.05,0.12,0.5,0.03,0.08,0,0.051,0,0,0,0,0.013,0.03,930,87.61732705,419.28
0.85,0.3,0.65,0.05,0.12,0.5,0.03,0.08,0,0.051,0,0,0,0,0.013,0.03,930,93.7540419,432.78
0.85,0.3,0.65,0.05,0.12,0.5,0.03,0.08,0,0.051,0,0,0,0,0.013,0.03,930,106.8242863,443.62
0.85,0.3,0.65,0.05,0.12,0.5,0.03,0.08,0,0.051,0,0,0,0,0.013,0.03,930,144.7504758,465.79
0.85,0.3,0.65,0.05,0.12,0.5,0.03,0.08,0,0.051,0,0,0,0,0.013,0.03,930,198.9161294,482.47
0.85,0.3,0.65,0.05,0.12,0.5,0.03,0.08,0,0.051,0,0,0,0,0.013,0.03,930,294.5913564,497.36
0.85,0.3,0.65,0.05,0.12,0.5,0.03,0.08,0,0.051,0,0,0,0,0.013,0.03,930,399.1995104,505.49
0.85,0.3,0.65,0.05,0.12,0.5,0.03,0.08,0,0.051,0,0,0,0,0.013,0.03,930,610.8857577,513.69
0.85,0.3,0.65,0.05,0.12,0.5,0.03,0.08,0,0.051,0,0,0,0,0.013,0.03,930,913.250671,518.83
0.85,0.3,0.65,0.05,0.12,0.5,0.03,0.08,0,0.051,0,0,0,0,0.013,0.03,930,1410.652361,522.76
0.85,0.3,0.65,0.05,0.12,0.5,0.03,0.08,0,0.051,0,0,0,0,0.013,0.03,930,1885.037525,524.77
0.85,0.3,0.65,0.05,0.12,0.5,0.03,0.08,0,0.051,0,0,0,0,0.013,0.03,930,3008.63844,525.68
0.85,0.3,0.65,0.05,0.12,0.5,0.03,0.08,0,0.051,0,0,0,0,0.013,0.03,930,4604.15568,525.33
0.85,0.3,0.65,0.05,0.12,0.5,0.03,0.08,0,0.051,0,0,0,0,0.013,0.03,830,65.0863624,405.47
0.85,0.3,0.65,0.05,0.12,0.5,0.03,0.08,0,0.051,0,0,0,0,0.013,0.03,830,65.99940192,431.11
0.85,0.3,0.65,0.05,0.12,0.5,0.03,0.08,0,0.051,0,0,0,0,0.013,0.03,830,71.78934651,450.7
0.85,0.3,0.65,0.05,0.12,0.5,0.03,0.08,0,0.051,0,0,0,0,0.013,0.03,830,81.44416967,463.6
0.85,0.3,0.65,0.05,0.12,0.5,0.03,0.08,0,0.051,0,0,0,0,0.013,0.03,830,91.11502528,470.38
0.85,0.3,0.65,0.05,0.12,0.5,0.03,0.08,0,0.051,0,0,0,0,0.013,0.03,830,104.3422026,477.79
0.85,0.3,0.65,0.05,0.12,0.5,0.03,0.08,0,0.051,0,0,0,0,0.013,0.03,830,125.2102838,485.84
0.85,0.3,0.65,0.05,0.12,0.5,0.03,0.08,0,0.051,0,0,0,0,0.013,0.03,830,164.9795064,498.83
0.85,0.3,0.65,0.05,0.12,0.5,0.03,0.08,0,0.051,0,0,0,0,0.013,0.03,830,222.5204861,510.01
0.85,0.3,0.65,0.05,0.12,0.5,0.03,0.08,0,0.051,0,0,0,0,0.013,0.03,830,304.3687074,518.14
0.85,0.3,0.65,0.05,0.12,0.5,0.03,0.08,0,0.051,0,0,0,0,0.013,0.03,830,414.3906999,525.66
0.85,0.3,0.65,0.05,0.12,0.5,0.03,0.08,0,0.051,0,0,0,0,0.013,0.03,830,546.311069,531.6
0.85,0.3,0.65,0.05,0.12,0.5,0.03,0.08,0,0.051,0,0,0,0,0.013,0.03,830,754.4839404,536.65
0.85,0.3,0.65,0.05,0.12,0.5,0.03,0.08,0,0.051,0,0,0,0,0.013,0.03,830,1000.299381,540.7
0.85,0.3,0.65,0.05,0.12,0.5,0.03,0.08,0,0.051,0,0,0,0,0.013,0.03,830,1396.947227,542.85
0.85,0.3,0.65,0.05,0.12,0.5,0.03,0.08,0,0.051,0,0,0,0,0.013,0.03,830,1879.792879,544.01
0.85,0.3,0.65,0.05,0.12,0.5,0.03,0.08,0,0.051,0,0,0,0,0.013,0.03,830,2506.166959,547.09
0.85,0.3,0.65,0.05,0.12,0.5,0.03,0.08,0,0.051,0,0,0,0,0.013,0.03,830,3366.123145,548.73
0.85,0.3,0.65,0.05,0.12,0.5,0.03,0.08,0,0.051,0,0,0,0,0.013,0.03,830,4316.283877,550.82
0.92,0.35,0.31,0,4.1,4.9,1.88,0,6.2,0,0,0,0,0,0.025,0.019,1240,359.3436709,150.96
0.92,0.35,0.31,0,4.1,4.9,1.88,0,6.2,0,0,0,0,0,0.025,0.019,1240,396.2415374,164.56
0.92,0.35,0.31,0,4.1,4.9,1.88,0,6.2,0,0,0,0,0,0.025,0.019,1240,527.4362804,196.99
0.92,0.35,0.31,0,4.1,4.9,1.88,0,6.2,0,0,0,0,0,0.025,0.019,1240,641.5344756,213.79
0.92,0.35,0.31,0,4.1,4.9,1.88,0,6.2,0,0,0,0,0,0.025,0.019,1240,771.8092869,221.93
0.92,0.35,0.31,0,4.1,4.9,1.88,0,6.2,0,0,0,0,0,0.025,0.019,1240,953.3667473,232.38
0.92,0.35,0.31,0,4.1,4.9,1.88,0,6.2,0,0,0,0,0,0.025,0.019,1240,1255.249335,241.69
0.92,0.35,0.31,0,4.1,4.9,1.88,0,6.2,0,0,0,0,0,0.025,0.019,1240,1599.042475,256.77
0.92,0.35,0.31,0,4.1,4.9,1.88,0,6.2,0,0,0,0,0,0.025,0.019,1240,1975.149622,273.58
0.92,0.35,0.31,0,4.1,4.9,1.88,0,6.2,0,0,0,0,0,0.025,0.019,1240,2334.694176,284.02
0.92,0.35,0.31,0,4.1,4.9,1.88,0,6.2,0,0,0,0,0,0.025,0.019,1240,2871.243334,296.21
0.92,0.35,0.31,0,4.1,4.9,1.88,0,6.2,0,0,0,0,0,0.025,0.019,1240,3531.099863,306.66
0.92,0.35,0.31,0,4.1,4.9,1.88,0,6.2,0,0,0,0,0,0.025,0.019,1240,4210.852219,316.52
0.92,0.35,0.31,0,4.1,4.9,1.88,0,6.2,0,0,0,0,0,0.025,0.019,1240,5133.221446,325.81
0.92,0.35,0.31,0,4.1,4.9,1.88,0,6.2,0,0,0,0,0,0.025,0.019,1240,6121.389299,332.21
0.92,0.35,0.31,0,4.1,4.9,1.88,0,6.2,0,0,0,0,0,0.025,0.019,1240,7396.904302,340.35
0.92,0.35,0.31,0,4.1,4.9,1.88,0,6.2,0,0,0,0,0,0.025,0.019,1240,9017.164654,347.33
0.92,0.35,0.31,0,4.1,4.9,1.88,0,6.2,0,0,0,0,0,0.025,0.019,1240,10800.65267,354.88
0.92,0.35,0.31,0,4.1,4.9,1.88,0,6.2,0,0,0,0,0,0.025,0.019,1240,12879.82612,361.28
0.92,0.35,0.31,0,4.1,4.9,1.88,0,6.2,0,0,0,0,0,0.025,0.019,1240,15632.55625,365.95
0.92,0.35,0.31,0,4.1,4.9,1.88,0,6.2,0,0,0,0,0,0.025,0.019,1240,18724.05896,373.5
0.92,0.35,0.31,0,4.1,4.9,1.88,0,6.2,0,0,0,0,0,0.025,0.019,1240,22675.66331,379.9
0.92,0.35,0.31,0,4.1,4.9,1.88,0,6.2,0,0,0,0,0,0.025,0.019,1240,27279.72575,386.88
0.92,0.35,0.31,0,4.1,4.9,1.88,0,6.2,0,0,0,0,0,0.025,0.019,1240,32964.00718,392.7
0.92,0.35,0.31,0,4.1,4.9,1.88,0,6.2,0,0,0,0,0,0.025,0.019,1240,41169.91781,398.53
0.92,0.35,0.31,0,4.1,4.9,1.88,0,6.2,0,0,0,0,0,0.025,0.019,1240,48879.86525,406.09
0.92,0.35,0.31,0,4.1,4.9,1.88,0,6.2,0,0,0,0,0,0.025,0.019,1240,63656.096,412.51
0.92,0.35,0.31,0,4.1,4.9,1.88,0,6.2,0,0,0,0,0,0.025,0.019,1240,81092.37126,418.34
0.92,0.35,0.31,0,4.1,4.9,1.88,0,6.2,0,0,0,0,0,0.025,0.019,1240,95858.3612,423
0.92,0.35,0.31,0,4.1,4.9,1.88,0,6.2,0,0,0,0,0,0.025,0.019,1240,111334.5607,424.77
1.06,0,0,0,4.43,0.44,2.32,0,10.32,0,0,0,0,3.92,0,0,1210,293.9747299,155.54
1.06,0,0,0,4.43,0.44,2.32,0,10.32,0,0,0,0,3.92,0,0,1210,375.5692268,181.81
1.06,0,0,0,4.43,0.44,2.32,0,10.32,0,0,0,0,3.92,0,0,1210,448.8694,193.34
1.06,0,0,0,4.43,0.44,2.32,0,10.32,0,0,0,0,3.92,0,0,1210,544.0139045,204.41
1.06,0,0,0,4.43,0.44,2.32,0,10.32,0,0,0,0,3.92,0,0,1210,663.9417824,215.02
1.06,0,0,0,4.43,0.44,2.32,0,10.32,0,0,0,0,3.92,0,0,1210,799.1347202,229.78
1.06,0,0,0,4.43,0.44,2.32,0,10.32,0,0,0,0,3.92,0,0,1210,933.8131814,247.75
1.06,0,0,0,4.43,0.44,2.32,0,10.32,0,0,0,0,3.92,0,0,1210,1097.286409,280.93
1.06,0,0,0,4.43,0.44,2.32,0,10.32,0,0,0,0,3.92,0,0,1210,1271.217901,303.06
1.06,0,0,0,4.43,0.44,2.32,0,10.32,0,0,0,0,3.92,0,0,1210,1421.935837,318.73
1.06,0,0,0,4.43,0.44,2.32,0,10.32,0,0,0,0,3.92,0,0,1210,1705.768146,339.01
1.06,0,0,0,4.43,0.44,2.32,0,10.32,0,0,0,0,3.92,0,0,1210,2014.04885,356.17
1.06,0,0,0,4.43,0.44,2.32,0,10.32,0,0,0,0,3.92,0,0,1210,2333.243153,367.15
1.06,0,0,0,4.43,0.44,2.32,0,10.32,0,0,0,0,3.92,0,0,1210,2771.341211,380.7
1.06,0,0,0,4.43,0.44,2.32,0,10.32,0,0,0,0,3.92,0,0,1210,3309.786651,390.58
1.06,0,0,0,4.43,0.44,2.32,0,10.32,0,0,0,0,3.92,0,0,1210,4052.5651,400.1
1.06,0,0,0,4.43,0.44,2.32,0,10.32,0,0,0,0,3.92,0,0,1210,5065.939513,407.07
1.06,0,0,0,4.43,0.44,2.32,0,10.32,0,0,0,0,3.92,0,0,1210,6202.546088,414.39
1.06,0,0,0,4.43,0.44,2.32,0,10.32,0,0,0,0,3.92,0,0,1210,7510.346946,421.35
1.06,0,0,0,4.43,0.44,2.32,0,10.32,0,0,0,0,3.92,0,0,1210,8869.721834,427.58
1.06,0,0,0,4.43,0.44,2.32,0,10.32,0,0,0,0,3.92,0,0,1210,10622.09057,436
1.06,0,0,0,4.43,0.44,2.32,0,10.32,0,0,0,0,3.92,0,0,1210,13151.03701,446.62
1.06,0,0,0,4.43,0.44,2.32,0,10.32,0,0,0,0,3.92,0,0,1210,15837.62297,457.97
1.06,0,0,0,4.43,0.44,2.32,0,10.32,0,0,0,0,3.92,0,0,1210,18603.30044,468.59
1.11,0.3,0.65,0.05,0.12,0.5,0.03,0.08,0,0.051,0,0,0,0,0.013,0.03,830,8.137668608,507.25
1.11,0.3,0.65,0.05,0.12,0.5,0.03,0.08,0,0.051,0,0,0,0,0.013,0.03,830,10.07488274,530.26
1.11,0.3,0.65,0.05,0.12,0.5,0.03,0.08,0,0.051,0,0,0,0,0.013,0.03,830,11.83559239,542.7
1.11,0.3,0.65,0.05,0.12,0.5,0.03,0.08,0,0.051,0,0,0,0,0.013,0.03,830,14.55157493,556.06
1.11,0.3,0.65,0.05,0.12,0.5,0.03,0.08,0,0.051,0,0,0,0,0.013,0.03,830,18.46332864,565.76
1.11,0.3,0.65,0.05,0.12,0.5,0.03,0.08,0,0.051,0,0,0,0,0.013,0.03,830,21.23929025,572.68
1.11,0.3,0.65,0.05,0.12,0.5,0.03,0.08,0,0.051,0,0,0,0,0.013,0.03,830,24.34725476,577.76
1.11,0.3,0.65,0.05,0.12,0.5,0.03,0.08,0,0.051,0,0,0,0,0.013,0.03,830,28.70317904,582.38
1.11,0.3,0.65,0.05,0.12,0.5,0.03,0.08,0,0.051,0,0,0,0,0.013,0.03,830,35.29067783,585.64
1.11,0.3,0.65,0.05,0.12,0.5,0.03,0.08,0,0.051,0,0,0,0,0.013,0.03,830,43.8480213,590.28
1.11,0.3,0.65,0.05,0.12,0.5,0.03,0.08,0,0.051,0,0,0,0,0.013,0.03,830,54.67137542,593.08
1.11,0.3,0.65,0.05,0.12,0.5,0.03,0.08,0,0.051,0,0,0,0,0.013,0.03,830,64.22734948,594.03
1.11,0.3,0.65,0.05,0.12,0.5,0.03,0.08,0,0.051,0,0,0,0,0.013,0.03,830,83.78571883,594.98
1.11,0.3,0.65,0.05,0.12,0.5,0.03,0.08,0,0.051,0,0,0,0,0.013,0.03,830,104.0710653,595.75
1.11,0.3,0.65,0.05,0.12,0.5,0.03,0.08,0,0.051,0,0,0,0,0.013,0.03,830,123.6431327,595.78
1.11,0.3,0.65,0.05,0.12,0.5,0.03,0.08,0,0.051,0,0,0,0,0.013,0.03,830,157.9064973,595.1
1.11,0.3,0.65,0.05,0.12,0.5,0.03,0.08,0,0.051,0,0,0,0,0.013,0.03,830,206.5189936,595.52
1.11,0.3,0.65,0.05,0.12,0.5,0.03,0.08,0,0.051,0,0,0,0,0.013,0.03,830,277.5556037,594.42
1.11,0.3,0.65,0.05,0.12,0.5,0.03,0.08,0,0.051,0,0,0,0,0.013,0.03,830,335.5444038,593.88
1.11,0.3,0.65,0.05,0.12,0.5,0.03,0.08,0,0.051,0,0,0,0,0.013,0.03,830,383.0363586,592.17
1.11,0.3,0.65,0.05,0.12,0.5,0.03,0.08,0,0.051,0,0,0,0,0.013,0.03,830,458.986593,591.63
1.11,0.3,0.65,0.05,0.12,0.5,0.03,0.08,0,0.051,0,0,0,0,0.013,0.03,830,572.2950638,589.94
1.11,0.3,0.65,0.05,0.12,0.5,0.03,0.08,0,0.051,0,0,0,0,0.013,0.03,830,704.1740232,588.82
1.11,0.3,0.65,0.05,0.12,0.5,0.03,0.08,0,0.051,0,0,0,0,0.013,0.03,830,847.5396018,588.28
1.11,0.3,0.65,0.05,0.12,0.5,0.03,0.08,0,0.051,0,0,0,0,0.013,0.03,830,1029.153132,587.16
1.11,0.3,0.65,0.05,0.12,0.5,0.03,0.08,0,0.051,0,0,0,0,0.013,0.03,830,1335.180559,584.9
1.11,0.3,0.65,0.05,0.12,0.5,0.03,0.08,0,0.051,0,0,0,0,0.013,0.03,830,1599.963223,582.62
1.11,0.3,0.65,0.05,0.12,0.5,0.03,0.08,0,0.051,0,0,0,0,0.013,0.03,830,2250.246008,577.97
1.11,0.3,0.65,0.05,0.12,0.5,0.03,0.08,0,0.051,0,0,0,0,0.013,0.03,930,81.07743487,457.86
1.11,0.3,0.65,0.05,0.12,0.5,0.03,0.08,0,0.051,0,0,0,0,0.013,0.03,930,81.61312359,470.89
1.11,0.3,0.65,0.05,0.12,0.5,0.03,0.08,0,0.051,0,0,0,0,0.013,0.03,930,84.72859406,484.21
1.11,0.3,0.65,0.05,0.12,0.5,0.03,0.08,0,0.051,0,0,0,0,0.013,0.03,930,87.77078852,489.71
1.11,0.3,0.65,0.05,0.12,0.5,0.03,0.08,0,0.051,0,0,0,0,0.013,0.03,930,91.52505531,496.38
1.11,0.3,0.65,0.05,0.12,0.5,0.03,0.08,0,0.051,0,0,0,0,0.013,0.03,930,96.07491303,502.47
1.11,0.3,0.65,0.05,0.12,0.5,0.03,0.08,0,0.051,0,0,0,0,0.013,0.03,930,101.969432,510.29
1.11,0.3,0.65,0.05,0.12,0.5,0.03,0.08,0,0.051,0,0,0,0,0.013,0.03,930,110.153931,518.41
1.11,0.3,0.65,0.05,0.12,0.5,0.03,0.08,0,0.051,0,0,0,0,0.013,0.03,930,119.2559345,524.79
1.11,0.3,0.65,0.05,0.12,0.5,0.03,0.08,0,0.051,0,0,0,0,0.013,0.03,930,134.9366736,531.48
1.11,0.3,0.65,0.05,0.12,0.5,0.03,0.08,0,0.051,0,0,0,0,0.013,0.03,930,148.6893969,537.86
1.11,0.3,0.65,0.05,0.12,0.5,0.03,0.08,0,0.051,0,0,0,0,0.013,0.03,930,162.760869,540.77
1.11,0.3,0.65,0.05,0.12,0.5,0.03,0.08,0,0.051,0,0,0,0,0.013,0.03,930,186.2044261,546.3
1.11,0.3,0.65,0.05,0.12,0.5,0.03,0.08,0,0.051,0,0,0,0,0.013,0.03,930,212.0899062,549.51
1.11,0.3,0.65,0.05,0.12,0.5,0.03,0.08,0,0.051,0,0,0,0,0.013,0.03,930,243.3156256,553.44
1.11,0.3,0.65,0.05,0.12,0.5,0.03,0.08,0,0.051,0,0,0,0,0.013,0.03,930,281.9291617,558.94
1.11,0.3,0.65,0.05,0.12,0.5,0.03,0.08,0,0.051,0,0,0,0,0.013,0.03,930,323.9589629,561.88
1.11,0.3,0.65,0.05,0.12,0.5,0.03,0.08,0,0.051,0,0,0,0,0.013,0.03,930,367.1216529,563.73
1.11,0.3,0.65,0.05,0.12,0.5,0.03,0.08,0,0.051,0,0,0,0,0.013,0.03,930,425.3926678,566.68
1.11,0.3,0.65,0.05,0.12,0.5,0.03,0.08,0,0.051,0,0,0,0,0.013,0.03,930,502.597125,568.53
1.11,0.3,0.65,0.05,0.12,0.5,0.03,0.08,0,0.051,0,0,0,0,0.013,0.03,930,577.5239511,570.38
1.11,0.3,0.65,0.05,0.12,0.5,0.03,0.08,0,0.051,0,0,0,0,0.013,0.03,930,667.3290026,571.87
1.11,0.3,0.65,0.05,0.12,0.5,0.03,0.08,0,0.051,0,0,0,0,0.013,0.03,930,803.9332665,572.27
1.11,0.3,0.65,0.05,0.12,0.5,0.03,0.08,0,0.051,0,0,0,0,0.013,0.03,930,990.2617403,573.77
1.11,0.3,0.65,0.05,0.12,0.5,0.03,0.08,0,0.051,0,0,0,0,0.013,0.03,930,1186.369574,572.71
1.11,0.3,0.65,0.05,0.12,0.5,0.03,0.08,0,0.051,0,0,0,0,0.013,0.03,930,1409.483512,572.75
1.11,0.3,0.65,0.05,0.12,0.5,0.03,0.08,0,0.051,0,0,0,0,0.013,0.03,930,1681.589551,571.33
1.11,0.3,0.65,0.05,0.12,0.5,0.03,0.08,0,0.051,0,0,0,0,0.013,0.03,930,2077.112408,568.81
1.11,0.3,0.65,0.05,0.12,0.5,0.03,0.08,0,0.051,0,0,0,0,0.013,0.03,930,2427.00125,567.02
1.11,0.3,0.65,0.05,0.12,0.5,0.03,0.08,0,0.051,0,0,0,0,0.013,0.03,930,2851.543493,565.23
1.11,0.3,0.65,0.05,0.12,0.5,0.03,0.08,0,0.051,0,0,0,0,0.013,0.03,930,3322.614837,560.52
1.11,0.3,0.65,0.05,0.12,0.5,0.03,0.08,0,0.051,0,0,0,0,0.013,0.03,930,3807.500771,557.63
1.11,0.3,0.65,0.05,0.12,0.5,0.03,0.08,0,0.051,0,0,0,0,0.013,0.03,930,4326.831672,554.01
1.11,0.3,0.65,0.05,0.12,0.5,0.03,0.08,0,0.051,0,0,0,0,0.013,0.03,930,5069.67361,550.4
1.11,0.3,0.65,0.05,0.12,0.5,0.03,0.08,0,0.051,0,0,0,0,0.013,0.03,930,5510.614111,547.49
1.12,0.24,0.48,0.2,14.55,4.01,1.25,0,0,0,0,0,0,0,0.012,0.004,1095,217.8462057,235.52
1.12,0.24,0.48,0.2,14.55,4.01,1.25,0,0,0,0,0,0,0,0.012,0.004,1095,237.153752,258.56
1.12,0.24,0.48,0.2,14.55,4.01,1.25,0,0,0,0,0,0,0,0.012,0.004,1095,284.8852735,288.06
1.12,0.24,0.48,0.2,14.55,4.01,1.25,0,0,0,0,0,0,0,0.012,0.004,1095,330.2402467,300.96
1.12,0.24,0.48,0.2,14.55,4.01,1.25,0,0,0,0,0,0,0,0.012,0.004,1095,425.451442,324.92
1.12,0.24,0.48,0.2,14.55,4.01,1.25,0,0,0,0,0,0,0,0.012,0.004,1095,536.5744635,341.5
1.12,0.24,0.48,0.2,14.55,4.01,1.25,0,0,0,0,0,0,0,0.012,0.004,1095,635.1261584,348.87
1.12,0.24,0.48,0.2,14.55,4.01,1.25,0,0,0,0,0,0,0,0.012,0.004,1095,784.1154298,357.16
1.12,0.24,0.48,0.2,14.55,4.01,1.25,0,0,0,0,0,0,0,0.012,0.004,1095,908.7407432,362.69
1.12,0.24,0.48,0.2,14.55,4.01,1.25,0,0,0,0,0,0,0,0.012,0.004,1095,1137.784466,370.98
1.12,0.24,0.48,0.2,14.55,4.01,1.25,0,0,0,0,0,0,0,0.012,0.004,1095,1394.568978,372.81
1.12,0.24,0.48,0.2,14.55,4.01,1.25,0,0,0,0,0,0,0,0.012,0.004,1095,1627.60869,378.34
1.12,0.24,0.48,0.2,14.55,4.01,1.25,0,0,0,0,0,0,0,0.012,0.004,1095,1926.238239,381.09
1.12,0.24,0.48,0.2,14.55,4.01,1.25,0,0,0,0,0,0,0,0.012,0.004,1095,2311.905084,383.85
1.12,0.24,0.48,0.2,14.55,4.01,1.25,0,0,0,0,0,0,0,0.012,0.004,1095,2794.2805,386.61
1.12,0.24,0.48,0.2,14.55,4.01,1.25,0,0,0,0,0,0,0,0.012,0.004,1095,3623.347605,393.98
1.12,0.24,0.48,0.2,14.55,4.01,1.25,0,0,0,0,0,0,0,0.012,0.004,1095,4364.655794,395.56
1.12,0.24,0.48,0.2,14.55,4.01,1.25,0,0,0,0,0,0,0,0.012,0.004,1095,5197.805209,399.91
1.12,0.24,0.48,0.2,14.55,4.01,1.25,0,0,0,0,0,0,0,0.012,0.004,1095,5857.469016,404.55
1.12,0.24,0.48,0.2,14.55,4.01,1.25,0,0,0,0,0,0,0,0.012,0.004,1095,7084.512975,409.19
1.12,0.24,0.48,0.2,14.55,4.01,1.25,0,0,0,0,0,0,0,0.012,0.004,1095,8124.188659,414.23
1.12,0.24,0.48,0.2,14.55,4.01,1.25,0,0,0,0,0,0,0,0.012,0.004,1095,9349.534747,419.29
1.13,0.5,0.51,0,4.02,8.8,1.24,0,1.8,0,0,0,0,7.9,0.025,0.022,1170,1365.840543,173.77
1.13,0.5,0.51,0,4.02,8.8,1.24,0,1.8,0,0,0,0,7.9,0.025,0.022,1170,1374.928138,190.78
1.13,0.5,0.51,0,4.02,8.8,1.24,0,1.8,0,0,0,0,7.9,0.025,0.022,1170,1387.266823,203.25
1.13,0.5,0.51,0,4.02,8.8,1.24,0,1.8,0,0,0,0,7.9,0.025,0.022,1170,1418.567481,221.22
1.13,0.5,0.51,0,4.02,8.8,1.24,0,1.8,0,0,0,0,7.9,0.025,0.022,1170,1453.817861,238.33
1.13,0.5,0.51,0,4.02,8.8,1.24,0,1.8,0,0,0,0,7.9,0.025,0.022,1170,1479.994154,252.25
1.13,0.5,0.51,0,4.02,8.8,1.24,0,1.8,0,0,0,0,7.9,0.025,0.022,1170,1506.607066,262.1
1.13,0.5,0.51,0,4.02,8.8,1.24,0,1.8,0,0,0,0,7.9,0.025,0.022,1170,1540.564904,272.83
1.13,0.5,0.51,0,4.02,8.8,1.24,0,1.8,0,0,0,0,7.9,0.025,0.022,1170,1585.805793,283.85
1.13,0.5,0.51,0,4.02,8.8,1.24,0,1.8,0,0,0,0,7.9,0.025,0.022,1170,1628.770894,294.29
1.13,0.5,0.51,0,4.02,8.8,1.24,0,1.8,0,0,0,0,7.9,0.025,0.022,1170,1672.900073,304.15
1.13,0.5,0.51,0,4.02,8.8,1.24,0,1.8,0,0,0,0,7.9,0.025,0.022,1170,1745.179087,313.15
1.13,0.5,0.51,0,4.02,8.8,1.24,0,1.8,0,0,0,0,7.9,0.025,0.022,1170,1824.609787,320.11
1.13,0.5,0.51,0,4.02,8.8,1.24,0,1.8,0,0,0,0,7.9,0.025,0.022,1170,1890.732111,326.21
1.13,0.5,0.51,0,4.02,8.8,1.24,0,1.8,0,0,0,0,7.9,0.025,0.022,1170,1994.481443,332.3
1.13,0.5,0.51,0,4.02,8.8,1.24,0,1.8,0,0,0,0,7.9,0.025,0.022,1170,2094.546469,338.69
1.13,0.5,0.51,0,4.02,8.8,1.24,0,1.8,0,0,0,0,7.9,0.025,0.022,1170,2199.631852,344.78
1.13,0.5,0.51,0,4.02,8.8,1.24,0,1.8,0,0,0,0,7.9,0.025,0.022,1170,2476.965742,354.83
1.13,0.5,0.51,0,4.02,8.8,1.24,0,1.8,0,0,0,0,7.9,0.025,0.022,1170,2715.18859,361.75
1.13,0.5,0.51,0,4.02,8.8,1.24,0,1.8,0,0,0,0,7.9,0.025,0.022,1170,3008.015017,370.05
1.13,0.5,0.51,0,4.02,8.8,1.24,0,1.8,0,0,0,0,7.9,0.025,0.022,1170,3262.496091,374.66
1.13,0.5,0.51,0,4.02,8.8,1.24,0,1.8,0,0,0,0,7.9,0.025,0.022,1170,3652.834534,381.59
1.13,0.5,0.51,0,4.02,8.8,1.24,0,1.8,0,0,0,0,7.9,0.025,0.022,1170,4004.146881,385.74
1.13,0.5,0.51,0,4.02,8.8,1.24,0,1.8,0,0,0,0,7.9,0.025,0.022,1170,4499.041508,391.29
1.13,0.5,0.51,0,4.02,8.8,1.24,0,1.8,0,0,0,0,7.9,0.025,0.022,1170,4862.504318,394.98
1.13,0.5,0.51,0,4.02,8.8,1.24,0,1.8,0,0,0,0,7.9,0.025,0.022,1170,5377.370991,397.76
1.13,0.5,0.51,0,4.02,8.8,1.24,0,1.8,0,0,0,0,7.9,0.025,0.022,1170,5978.19394,402.38
1.13,0.5,0.51,0,4.02,8.8,1.24,0,1.8,0,0,0,0,7.9,0.025,0.022,1170,6693.449637,403.78
1.13,0.5,0.51,0,4.02,8.8,1.24,0,1.8,0,0,0,0,7.9,0.025,0.022,1170,7494.108905,406.57
1.13,0.5,0.51,0,4.02,8.8,1.24,0,1.8,0,0,0,0,7.9,0.025,0.022,1170,8630.977809,409.35
2,0.3,0.65,0.05,0.12,0.5,0.03,0.08,0,0.051,0,0,0,0,0.013,0.03,930,30.96135792,474.46
2,0.3,0.65,0.05,0.12,0.5,0.03,0.08,0,0.051,0,0,0,0,0.013,0.03,930,31.68035212,497.28
2,0.3,0.65,0.05,0.12,0.5,0.03,0.08,0,0.051,0,0,0,0,0.013,0.03,930,33.96565547,514.63
2,0.3,0.65,0.05,0.12,0.5,0.03,0.08,0,0.051,0,0,0,0,0.013,0.03,930,36.86803575,525.69
2,0.3,0.65,0.05,0.12,0.5,0.03,0.08,0,0.051,0,0,0,0,0.013,0.03,930,41.11213209,535.12
2,0.3,0.65,0.05,0.12,0.5,0.03,0.08,0,0.051,0,0,0,0,0.013,0.03,930,44.59231302,542.74
2,0.3,0.65,0.05,0.12,0.5,0.03,0.08,0,0.051,0,0,0,0,0.013,0.03,930,48.45627217,549.99
2,0.3,0.65,0.05,0.12,0.5,0.03,0.08,0,0.051,0,0,0,0,0.013,0.03,930,52.8542604,553.62
2,0.3,0.65,0.05,0.12,0.5,0.03,0.08,0,0.051,0,0,0,0,0.013,0.03,930,56.90625426,559.42
2,0.3,0.65,0.05,0.12,0.5,0.03,0.08,0,0.051,0,0,0,0,0.013,0.03,930,62.64551733,564.86
2,0.3,0.65,0.05,0.12,0.5,0.03,0.08,0,0.051,0,0,0,0,0.013,0.03,930,68.70842605,569.58
2,0.3,0.65,0.05,0.12,0.5,0.03,0.08,0,0.051,0,0,0,0,0.013,0.03,930,73.56987193,573.57
2,0.3,0.65,0.05,0.12,0.5,0.03,0.08,0,0.051,0,0,0,0,0.013,0.03,930,82.65516554,578.66
2,0.3,0.65,0.05,0.12,0.5,0.03,0.08,0,0.051,0,0,0,0,0.013,0.03,930,90.48987744,581.56
2,0.3,0.65,0.05,0.12,0.5,0.03,0.08,0,0.051,0,0,0,0,0.013,0.03,930,102.0210996,583.19
2,0.3,0.65,0.05,0.12,0.5,0.03,0.08,0,0.051,0,0,0,0,0.013,0.03,930,122.9079571,591.88
2,0.3,0.65,0.05,0.12,0.5,0.03,0.08,0,0.051,0,0,0,0,0.013,0.03,930,142.6658407,594.17
2,0.3,0.65,0.05,0.12,0.5,0.03,0.08,0,0.051,0,0,0,0,0.013,0.03,930,162.9258517,595.1
2,0.3,0.65,0.05,0.12,0.5,0.03,0.08,0,0.051,0,0,0,0,0.013,0.03,930,199.0673339,596.03
2,0.3,0.65,0.05,0.12,0.5,0.03,0.08,0,0.051,0,0,0,0,0.013,0.03,930,228.4020513,596.5
2,0.3,0.65,0.05,0.12,0.5,0.03,0.08,0,0.051,0,0,0,0,0.013,0.03,930,264.5087237,597.89
2,0.3,0.65,0.05,0.12,0.5,0.03,0.08,0,0.051,0,0,0,0,0.013,0.03,930,315.0141049,596.08
2,0.3,0.65,0.05,0.12,0.5,0.03,0.08,0,0.051,0,0,0,0,0.013,0.03,930,355.5903774,596.09
2,0.3,0.65,0.05,0.12,0.5,0.03,0.08,0,0.051,0,0,0,0,0.013,0.03,930,407.0427277,594.73
2,0.3,0.65,0.05,0.12,0.5,0.03,0.08,0,0.051,0,0,0,0,0.013,0.03,930,464.8576689,594.75
2,0.3,0.65,0.05,0.12,0.5,0.03,0.08,0,0.051,0,0,0,0,0.013,0.03,930,538.3689446,592.02
2,0.3,0.65,0.05,0.12,0.5,0.03,0.08,0,0.051,0,0,0,0,0.013,0.03,930,616.2827332,589.3
2,0.3,0.65,0.05,0.12,0.5,0.03,0.08,0,0.051,0,0,0,0,0.013,0.03,930,725.4709054,588.86
2,0.3,0.65,0.05,0.12,0.5,0.03,0.08,0,0.051,0,0,0,0,0.013,0.03,930,834.3533231,584.31
2,0.3,0.65,0.05,0.12,0.5,0.03,0.08,0,0.051,0,0,0,0,0.013,0.03,930,946.2371614,583.86
2,0.3,0.65,0.05,0.12,0.5,0.03,0.08,0,0.051,0,0,0,0,0.013,0.03,930,1053.319199,581.14
2,0.3,0.65,0.05,0.12,0.5,0.03,0.08,0,0.051,0,0,0,0,0.013,0.03,930,1211.378887,579.33
2,0.3,0.65,0.05,0.12,0.5,0.03,0.08,0,0.051,0,0,0,0,0.013,0.03,930,1296.104445,576.14
2,0.3,0.65,0.05,0.12,0.5,0.03,0.08,0,0.051,0,0,0,0,0.013,0.03,830,23.37437461,454.11
2,0.3,0.65,0.05,0.12,0.5,0.03,0.08,0,0.051,0,0,0,0,0.013,0.03,830,23.57599333,469.18
2,0.3,0.65,0.05,0.12,0.5,0.03,0.08,0,0.051,0,0,0,0,0.013,0.03,830,24.20973301,487.44
2,0.3,0.65,0.05,0.12,0.5,0.03,0.08,0,0.051,0,0,0,0,0.013,0.03,830,24.5742346,500.68
2,0.3,0.65,0.05,0.12,0.5,0.03,0.08,0,0.051,0,0,0,0,0.013,0.03,830,25.91970175,519.85
2,0.3,0.65,0.05,0.12,0.5,0.03,0.08,0,0.051,0,0,0,0,0.013,0.03,830,27.37347919,531.95
2,0.3,0.65,0.05,0.12,0.5,0.03,0.08,0,0.051,0,0,0,0,0.013,0.03,830,29.7289794,543.59
2,0.3,0.65,0.05,0.12,0.5,0.03,0.08,0,0.051,0,0,0,0,0.013,0.03,830,31.47240998,550.22
2,0.3,0.65,0.05,0.12,0.5,0.03,0.08,0,0.051,0,0,0,0,0.013,0.03,830,34.96632582,559.58
2,0.3,0.65,0.05,0.12,0.5,0.03,0.08,0,0.051,0,0,0,0,0.013,0.03,830,38.6892223,566.2
2,0.3,0.65,0.05,0.12,0.5,0.03,0.08,0,0.051,0,0,0,0,0.013,0.03,830,44.70025493,576.71
2,0.3,0.65,0.05,0.12,0.5,0.03,0.08,0,0.051,0,0,0,0,0.013,0.03,830,53.35068501,583.7
2,0.3,0.65,0.05,0.12,0.5,0.03,0.08,0,0.051,0,0,0,0,0.013,0.03,830,61.70779101,590.33
2,0.3,0.65,0.05,0.12,0.5,0.03,0.08,0,0.051,0,0,0,0,0.013,0.03,830,70.79457844,596.05
2,0.3,0.65,0.05,0.12,0.5,0.03,0.08,0,0.051,0,0,0,0,0.013,0.03,830,76.54027178,597.88
2,0.3,0.65,0.05,0.12,0.5,0.03,0.08,0,0.051,0,0,0,0,0.013,0.03,830,88.12111832,602
2,0.3,0.65,0.05,0.12,0.5,0.03,0.08,0,0.051,0,0,0,0,0.013,0.03,830,99.49471218,606.93
2,0.3,0.65,0.05,0.12,0.5,0.03,0.08,0,0.051,0,0,0,0,0.013,0.03,830,119.6657866,609.87
2,0.3,0.65,0.05,0.12,0.5,0.03,0.08,0,0.051,0,0,0,0,0.013,0.03,830,144.8104823,614.05
2,0.3,0.65,0.05,0.12,0.5,0.03,0.08,0,0.051,0,0,0,0,0.013,0.03,830,175.6345693,616.52
2,0.3,0.65,0.05,0.12,0.5,0.03,0.08,0,0.051,0,0,0,0,0.013,0.03,830,228.3336925,617.27
2,0.3,0.65,0.05,0.12,0.5,0.03,0.08,0,0.051,0,0,0,0,0.013,0.03,830,277.6834523,619.11
2,0.3,0.65,0.05,0.12,0.5,0.03,0.08,0,0.051,0,0,0,0,0.013,0.03,830,354.6336974,620.96
2,0.3,0.65,0.05,0.12,0.5,0.03,0.08,0,0.051,0,0,0,0,0.013,0.03,830,437.3609457,621.89
2,0.3,0.65,0.05,0.12,0.5,0.03,0.08,0,0.051,0,0,0,0,0.013,0.03,830,541.9010593,622.83
2,0.3,0.65,0.05,0.12,0.5,0.03,0.08,0,0.051,0,0,0,0,0.013,0.03,830,640.8848421,622.39
2,0.3,0.65,0.05,0.12,0.5,0.03,0.08,0,0.051,0,0,0,0,0.013,0.03,830,786.7196541,621.5
2.08,0.28,0.39,0.31,11.48,0.02,0.04,0.15,0,0,0,0,0,0,0.017,0.012,970,1374.548284,305.82
2.08,0.28,0.39,0.31,11.48,0.02,0.04,0.15,0,0,0,0,0,0,0.017,0.012,970,1417.685835,320.06
2.08,0.28,0.39,0.31,11.48,0.02,0.04,0.15,0,0,0,0,0,0,0.017,0.012,970,1480.028233,332.87
2.08,0.28,0.39,0.31,11.48,0.02,0.04,0.15,0,0,0,0,0,0,0.017,0.012,970,1558.188519,344.95
2.08,0.28,0.39,0.31,11.48,0.02,0.04,0.15,0,0,0,0,0,0,0.017,0.012,970,1658.937407,355.18
2.08,0.28,0.39,0.31,11.48,0.02,0.04,0.15,0,0,0,0,0,0,0.017,0.012,970,1766.037821,363.94
2.08,0.28,0.39,0.31,11.48,0.02,0.04,0.15,0,0,0,0,0,0,0.017,0.012,970,1843.231994,371.98
2.08,0.28,0.39,0.31,11.48,0.02,0.04,0.15,0,0,0,0,0,0,0.017,0.012,970,1934.282934,376.35
2.08,0.28,0.39,0.31,11.48,0.02,0.04,0.15,0,0,0,0,0,0,0.017,0.012,970,2047.340134,382.55
2.08,0.28,0.39,0.31,11.48,0.02,0.04,0.15,0,0,0,0,0,0,0.017,0.012,970,2160.876766,389.12
2.08,0.28,0.39,0.31,11.48,0.02,0.04,0.15,0,0,0,0,0,0,0.017,0.012,970,2287.072859,394.58
2.08,0.28,0.39,0.31,11.48,0.02,0.04,0.15,0,0,0,0,0,0,0.017,0.012,970,2441.181106,399.67
2.08,0.28,0.39,0.31,11.48,0.02,0.04,0.15,0,0,0,0,0,0,0.017,0.012,970,2547.182134,402.94
2.08,0.28,0.39,0.31,11.48,0.02,0.04,0.15,0,0,0,0,0,0,0.017,0.012,970,2639.429097,399.62
2.08,0.28,0.39,0.31,11.48,0.02,0.04,0.15,0,0,0,0,0,0,0.017,0.012,970,2674.176081,393.2
2.08,0.28,0.39,0.31,11.48,0.02,0.04,0.15,0,0,0,0,0,0,0.017,0.012,1050,2191.442097,315.65
2.08,0.28,0.39,0.31,11.48,0.02,0.04,0.15,0,0,0,0,0,0,0.017,0.012,1050,2200.239717,323.97
2.08,0.28,0.39,0.31,11.48,0.02,0.04,0.15,0,0,0,0,0,0,0.017,0.012,1050,2224.743774,331.83
2.08,0.28,0.39,0.31,11.48,0.02,0.04,0.15,0,0,0,0,0,0,0.017,0.012,1050,2298.423217,342.44
2.08,0.28,0.39,0.31,11.48,0.02,0.04,0.15,0,0,0,0,0,0,0.017,0.012,1050,2348.983683,350.28
2.08,0.28,0.39,0.31,11.48,0.02,0.04,0.15,0,0,0,0,0,0,0.017,0.012,1050,2452.279683,356.72
2.08,0.28,0.39,0.31,11.48,0.02,0.04,0.15,0,0,0,0,0,0,0.017,0.012,1050,2578.279527,362.7
2.08,0.28,0.39,0.31,11.48,0.02,0.04,0.15,0,0,0,0,0,0,0.017,0.012,1050,2721.197103,373.76
2.08,0.28,0.39,0.31,11.48,0.02,0.04,0.15,0,0,0,0,0,0,0.017,0.012,1050,2861.211751,380.66
2.08,0.28,0.39,0.31,11.48,0.02,0.04,0.15,0,0,0,0,0,0,0.017,0.012,1050,2997.367541,385.71
